Repository: whzhangg/eqoptimizer

# eqopt: differentiable thermodynamic optimization in PyTorch

This package supports optimization of CALPHAD-type and non-CALPHAD-type thermodynamic models by PyTorch. CALPHAD-type CEF models are implemented, and new model can be defined according to need of user as a PyTorch `nn.Module` and `ThermodynamicModel`.

## Quick Start

### Usage

A few optimization examples including binary and ternary have been included in the examples folder. Optimization following the general pseudo-code:

```python
equilibria: Sequence[PhaseEquilibrium] = list(datas)

system = EnsembleSystem({
    phase_id: thermodynamic_model,
    # ...
})

config = OptimizationConfig(
    epochs=1000, 
    lr=100, 
    regularization_weight=1e-12
)

optimize_thermodynamic_parameters(
    system,
    config,
    equilibria=equilibria,
)
```

### Repository Layout

- `examples` contain several runnable examples of the optimizations

- `src/eqopt` is the main package that defines loss function, abstract classes and optimization procedures

- `src/potentials` contains torch-compatible potentials and calculators

## Status and Limitations

This package is under development, and currently:

- Optimization utilizes phase equilibria only, optimization with respect to other forms of experimental data such as thermochemical data is not yet supported.

- Compound energy formalism (CEF) model is supported which includes compound phases, solid solution phases and intermetallics. However, excess physical terms (for example, magnetic contribution) in the Gibbs energy is not yet implemented.

- Loading initial models from a TDB file is possible but is currently done in a very simple way and can be sensitive to the syntax. (see examples)

- Many parameters are set to reasonable default values. However, it is often important to adopt the value of parameters, such as learning rate, to ensure successful optimization.

## Citation

Zhang, W., Crivello, J.-C., Matsuoka, Y., Koyama, T. & Abe, T. Machine Learning Compatible CALPHAD-type Optimization from Phase Equilibria by Auto-differentiation. Preprint at https://doi.org/10.48550/ARXIV.2608.00516 (2026).

File: examples/04-KNa/CPDDB.tdb
$ K-Na
$--------1---------2---------3---------4---------5---------6---------7---------8
$
$ TDB-file for the thermodynamic assessment of the K-Na system
$
$------------------------------------------------------------------------------
$ 2023.3.16
$ 
$ TDB file created by T.Abe, K.Hashimoto, and K.Hirose
$
$ Computational Structural Materials Group, National Institute for
$ Materials Science. 1-2-1 Sengen, Tsukuba, Ibaraki 305-0047, Japan
$ e-mail: abe.taichi (at) nims.go.jp 
$ Copyright (C) NIMS 2023
$
$------------------------------------------------------------------------------
$ PARAMETERS ARE TAKEN FROM
$
$ [11Ren]
$ Thermodynamic assessments of six binary systems of alkali metals,
$ X.Ren, C.Li, Z.Du, C.Guo, CALPHAD, 35 (2011) 446-454.
$
$------------------------------------------------------------------------------
$ Comments
$ Lattice stability is taken from Unary 5.0 in this TDB.
$                                                                         T.A. 
$
$------------------------------------------------------------------------------
 ELEMENT /-   ELECTRON_GAS              0.0000E+00  0.0000E+00  0.0000E+00 !
 ELEMENT VA   VACUUM                    0.0000E+00  0.0000E+00  0.0000E+00 !
 ELEMENT K    BCC_A2                    3.9098E+01  7.0835E+03  6.4672E+01 !
 ELEMENT NA   BCC_A2                    2.2990E+01  6.4475E+03  5.1447E+01 !


$------------------------------------------------------------------------------
$ Lattice stability for K
$------------------------------------------------------------------------------
 FUNCTION GHSERKK   200.00
 -16112.929+389.624197*T-77.0571464*T*LN(T)+146.211135E-3*T**2
 -84.949147E-6*T**3+243385*T**(-1);                                  336.53 Y
 -11122.441+192.586544*T-39.2885968*T*LN(T)+12.167386E-3*T**2
 -2.64387E-6*T**3+43251*T**(-1)+119.223E20*T**(-9);                 2200.00 N !

 FUNCTION GLIQKK  200
 +2318.096-6.886859*T-94.4E-20*T**7+GHSERKK;                         336.53 Y
 -8799.422+185.684327*T-39.2885968*T*LN(T)+12.167386E-3*T**2
 -2.64387E-6*T**3+43251*T**(-1);                                    2200.00 N !


$------------------------------------------------------------------------------
$ Lattice stability for NA
$------------------------------------------------------------------------------
 FUNCTION GHSERNA  200.00
 -11989.434+260.548732*T-51.0393608*T*LN(T)+72.306633E-3*T**2
 -43.638283E-6*T**3+132154*T**(-1);                                  370.87 Y
 -11009.884+199.619999*T-38.1198801*T*LN(T)+9.745854E-3*T**2
 -1.70664E-6*T**3+34342*T**(-1)+165.071E21*T**(-9);                 2300.00 N !
 
 FUNCTION GLIQNA  200 
 +2581.02-6.95218*T-276.132E-20*T**7+GHSERNA;                        370.87 Y
 -8400.44+192.587343*T-38.1198801*T*LN(T)+9.745854E-3*T**2
 -1.70664E-6*T**3+34342*T**(-1);                                    2300.00 N !


$------------------------------------------------------------------------------
 TYPE_DEFINITION % SEQ * !
 DEFINE_SYSTEM_DEFAULT ELEMENT 2 !
 DEFAULT_COMMAND DEF_SYS_ELEMENT VA /- !


$------------------------------------------------------------------------------
$ PARAMETERS FOR LIQUID    (K,NA)1
$------------------------------------------------------------------------------
 PHASE LIQUID  %  1  1.0  !
 CONSTITUENT LIQUID :K,NA :  !

 PARAMETER G(LIQUID,K;0)      200  +2.95388079e+03 -6.43295403e+01*T -2.65275085e-02*T**2 +3.08821742e-06*T**3; 2200 N !
 PARAMETER G(LIQUID,NA;0)     200  +2.97223558e+03 -4.99468470e+01*T -2.78217958e-02*T**2 +3.85960809e-06*T**3; 2300 N !

 PARAMETER G(LIQUID,K,NA;0)   200  +2938.543+0.413*T;           6000 N !
 PARAMETER G(LIQUID,K,NA;1)   200  -748.741+1.432*T;            6000 N !
 PARAMETER G(LIQUID,K,NA;2)   200  +240.989-1.304*T;            6000 N !


$------------------------------------------------------------------------------
$ FUNCTIONS FOR BCC_A2   (K,NA)1(VA)3
$------------------------------------------------------------------------------
 PHASE BCC_A2  %   2   1   3   !
 CONSTITUENT BCC_A2  :K,NA :VA :  !

 PARAMETER G(BCC_A2,K:VA;0)     200  +6.31438314e+02 -5.74288431e+01*T -2.65262987e-02*T**2 +3.08791920e-06*T**3; 2200 N !
 PARAMETER G(BCC_A2,NA:VA;0)    200  +3.68863699e+02 -4.29301014e+01*T -2.78091809e-02*T**2 +3.85650706e-06*T**3; 2300 N !

 PARAMETER G(BCC_A2,K,NA:VA;0)  200  +11799.512-10.004*T;       6000 N !
 PARAMETER G(BCC_A2,K,NA:VA;1)  200  -1298.161-1.000*T;         6000 N !


$------------------------------------------------------------------------------
$ K-NA BINARY COMPOUND PHASE 
$------------------------------------------------------------------------------
$ PARAMETERS FOR KNA2       (K)0.333(NA)0.667
$------------------------------------------------------------------------------
 PHASE KNA2  %   2  0.333   0.667 !
 CONSTITUENT KNA2  :K : NA :  !

 PARAMETER G(KNA2,K:NA;0)  298.15  +4.66427046e+02 -4.86791824e+01*T -2.73819811e-02*T**2 +3.60056730e-06*T**3;  6000 N ! $11Ren


$------------------------------------------------------------------------------
$end

File: examples/04-KNa/initial.tdb
$ K-Na
$--------1---------2---------3---------4---------5---------6---------7---------8
$
$ TDB-file for the thermodynamic assessment of the K-Na system
$
$------------------------------------------------------------------------------
$ 2023.3.16
$ 
$ TDB file created by T.Abe, K.Hashimoto, and K.Hirose
$
$ Computational Structural Materials Group, National Institute for
$ Materials Science. 1-2-1 Sengen, Tsukuba, Ibaraki 305-0047, Japan
$ e-mail: abe.taichi (at) nims.go.jp 
$ Copyright (C) NIMS 2023
$
$------------------------------------------------------------------------------
$ PARAMETERS ARE TAKEN FROM
$
$ [11Ren]
$ Thermodynamic assessments of six binary systems of alkali metals,
$ X.Ren, C.Li, Z.Du, C.Guo, CALPHAD, 35 (2011) 446-454.
$
$------------------------------------------------------------------------------
$ Comments
$ Lattice stability is taken from Unary 5.0 in this TDB.
$                                                                         T.A. 
$
$------------------------------------------------------------------------------
 ELEMENT /-   ELECTRON_GAS              0.0000E+00  0.0000E+00  0.0000E+00 !
 ELEMENT VA   VACUUM                    0.0000E+00  0.0000E+00  0.0000E+00 !
 ELEMENT K    BCC_A2                    3.9098E+01  7.0835E+03  6.4672E+01 !
 ELEMENT NA   BCC_A2                    2.2990E+01  6.4475E+03  5.1447E+01 !

$------------------------------------------------------------------------------
 TYPE_DEFINITION % SEQ * !
 DEFINE_SYSTEM_DEFAULT ELEMENT 2 !
 DEFAULT_COMMAND DEF_SYS_ELEMENT VA /- !


$------------------------------------------------------------------------------
$ PARAMETERS FOR LIQUID    (K,NA)1
$------------------------------------------------------------------------------
 PHASE LIQUID  %  1  1.0  !
 CONSTITUENT LIQUID :K,NA :  !

 PARAMETER G(LIQUID,K;0)      200  +2.95388079e+03 -6.43295403e+01*T -2.65275085e-02*T**2 +3.08821742e-06*T**3; 2200 N !
 PARAMETER G(LIQUID,NA;0)     200  +2.97223558e+03 -4.99468470e+01*T -2.78217958e-02*T**2 +3.85960809e-06*T**3; 2300 N !

 PARAMETER G(LIQUID,K,NA;0)   200  +2738.543+1.413*T;           6000 N !
 PARAMETER G(LIQUID,K,NA;1)   200  -8.741+1.832*T;            6000 N !
 PARAMETER G(LIQUID,K,NA;2)   200  +240.989-0.304*T;            6000 N !


$------------------------------------------------------------------------------
$ FUNCTIONS FOR BCC_A2   (K,NA)1(VA)3
$------------------------------------------------------------------------------
 PHASE BCC_A2  %   2   1   3   !
 CONSTITUENT BCC_A2  :K,NA :VA :  !

 PARAMETER G(BCC_A2,K:VA;0)     200  +6.61438314e+02 -5.74288431e+01*T -2.65262987e-02*T**2 +3.08791920e-06*T**3; 2200 N !
 PARAMETER G(BCC_A2,NA:VA;0)    200  +3.28863699e+02 -4.29301014e+01*T -2.78091809e-02*T**2 +3.85650706e-06*T**3; 2300 N !

 PARAMETER G(BCC_A2,K,NA:VA;0)  200  +13399.512-11.004*T;       6000 N !
 PARAMETER G(BCC_A2,K,NA:VA;1)  200  +1200.161-1.000*T;         6000 N !


$------------------------------------------------------------------------------
$ K-NA BINARY COMPOUND PHASE 
$------------------------------------------------------------------------------
$ PARAMETERS FOR KNA2       (K)0.333(NA)0.667
$------------------------------------------------------------------------------
 PHASE KNA2  %   2  0.333   0.667 !
 CONSTITUENT KNA2  :K : NA :  !

 PARAMETER G(KNA2,K:NA;0)  298.15  +4.68227046e+02 -4.8091824e+01*T -2.19811e-02*T**2 +3.20056730e-06*T**3;  6000 N ! $11Ren


$------------------------------------------------------------------------------
$end

File: examples/04-KNa/optimized.tdb
$ K-Na
$--------1---------2---------3---------4---------5---------6---------7---------8
$
$ TDB-file for the thermodynamic assessment of the K-Na system
$
$------------------------------------------------------------------------------
$ 2023.3.16
$ 
$ TDB file created by T.Abe, K.Hashimoto, and K.Hirose
$
$ Computational Structural Materials Group, National Institute for
$ Materials Science. 1-2-1 Sengen, Tsukuba, Ibaraki 305-0047, Japan
$ e-mail: abe.taichi (at) nims.go.jp 
$ Copyright (C) NIMS 2023
$
$------------------------------------------------------------------------------
$ PARAMETERS ARE TAKEN FROM
$
$ [11Ren]
$ Thermodynamic assessments of six binary systems of alkali metals,
$ X.Ren, C.Li, Z.Du, C.Guo, CALPHAD, 35 (2011) 446-454.
$
$------------------------------------------------------------------------------
$ Comments
$ Lattice stability is taken from Unary 5.0 in this TDB.
$                                                                         T.A. 
$
$------------------------------------------------------------------------------
 ELEMENT /-   ELECTRON_GAS              0.0000E+00  0.0000E+00  0.0000E+00 !
 ELEMENT VA   VACUUM                    0.0000E+00  0.0000E+00  0.0000E+00 !
 ELEMENT K    BCC_A2                    3.9098E+01  7.0835E+03  6.4672E+01 !
 ELEMENT NA   BCC_A2                    2.2990E+01  6.4475E+03  5.1447E+01 !

$------------------------------------------------------------------------------
 TYPE_DEFINITION % SEQ * !
 DEFINE_SYSTEM_DEFAULT ELEMENT 2 !
 DEFAULT_COMMAND DEF_SYS_ELEMENT VA /- !

$ K-NA:LIQUID
PHASE LIQUID % 1 1.0 !
CONSTITUENT LIQUID : K,NA : !
PARAMETER G(LIQUID,K;0) 10.0  +3.50093557E+03 -6.43888755E+01*T -2.65275085E-02*T**2 +3.08821742E-06*T**3 ; 6000 N !
PARAMETER G(LIQUID,NA;0) 10.0  +3.06902405E+03 -5.01575219E+01*T -2.78217958E-02*T**2 +3.85960809E-06*T**3 ; 6000 N !
PARAMETER G(LIQUID,K,NA;0) 10.0  +2.47064202E+03 +2.54356955E-01*T ; 6000 N !
PARAMETER G(LIQUID,K,NA;1) 10.0  -2.80189617E+02 -1.41198285E+00*T ; 6000 N !
PARAMETER G(LIQUID,K,NA;2) 10.0  +1.98087063E+02 -2.44270093E+00*T ; 6000 N !
$ K-NA:BCC_A2
PHASE BCC_A2 % 2 1.0 3.0 !
CONSTITUENT BCC_A2 : K,NA : VA : !
PARAMETER G(BCC_A2,K:VA;0) 10.0  +6.55782344E+02 -5.58922471E+01*T -2.65262987E-02*T**2 +3.08791920E-06*T**3 ; 6000 N !
PARAMETER G(BCC_A2,NA:VA;0) 10.0  +3.29122361E+02 -4.27468894E+01*T -2.78091809E-02*T**2 +3.85650706E-06*T**3 ; 6000 N !
PARAMETER G(BCC_A2,K,NA:VA;0) 10.0  +1.30323472E+04 -1.64735503E+01*T ; 6000 N !
PARAMETER G(BCC_A2,K,NA:VA;1) 10.0  +6.64433657E+02 -7.81324560E+00*T ; 6000 N !
$ K-NA:KNA2
PHASE KNA2 % 2 0.333 0.667 !
CONSTITUENT KNA2 : K : NA : !
PARAMETER G(KNA2,K:NA;0) 10.0  +1.78357966E+02 -4.87606342E+01*T -2.19811000E-02*T**2 +3.20056730E-06*T**3 ; 6000 N !
