Repository: whzhangg/eqoptimizer

# eqopt: differentiable thermodynamic optimization in PyTorch

This package supports optimization of CALPHAD-type and non-CALPHAD-type thermodynamic models by PyTorch. CALPHAD-type CEF models are implemented, and new model can be defined according to need of user as a PyTorch `nn.Module` and `ThermodynamicModel`.

## Quick Start

### Usage

A few optimization examples including binary and ternary have been included in the examples folder. Optimization following the general pseudo-code:

```python
equilibria: Sequence[PhaseEquilibrium] = list(datas)

system = EnsembleSystem({
    phase_id: thermodynamic_model,
    # ...
})

config = OptimizationConfig(
    epochs=1000, 
    lr=100, 
    regularization_weight=1e-12
)

optimize_thermodynamic_parameters(
    system,
    config,
    equilibria=equilibria,
)
```

### Repository Layout

- `examples` contain several runnable examples of the optimizations

- `src/eqopt` is the main package that defines loss function, abstract classes and optimization procedures

- `src/potentials` contains torch-compatible potentials and calculators

## Status and Limitations

This package is under development, and currently:

- Optimization utilizes phase equilibria only, optimization with respect to other forms of experimental data such as thermochemical data is not yet supported.

- Compound energy formalism (CEF) model is supported which includes compound phases, solid solution phases and intermetallics. However, excess physical terms (for example, magnetic contribution) in the Gibbs energy is not yet implemented.

- Loading initial models from a TDB file is possible but is currently done in a very simple way and can be sensitive to the syntax. (see examples)

- Many parameters are set to reasonable default values. However, it is often important to adopt the value of parameters, such as learning rate, to ensure successful optimization.

## Citation

Zhang, W., Crivello, J.-C., Matsuoka, Y., Koyama, T. & Abe, T. Machine Learning Compatible CALPHAD-type Optimization from Phase Equilibria by Auto-differentiation. Preprint at https://doi.org/10.48550/ARXIV.2608.00516 (2026).

File: examples/03-RuSi_UMLIP/CPDDB_RuSi.tdb
$ Ru-Si
$
$ TDB-file for the thermodynamic assessment of the Ru-Si system
$
$------------------------------------------------------------------------------
$ 2017.9.1
$ 
$ TDB file created by T.Abe, K.Hashimoto and Y.Sawada
$
$ Thermodynamics Modeling Group , National Institute for 
$ Materials Science. 1-2-1 Sengen, Tsukuba, Ibaraki 305-0047, Japan
$ e-mail: abe.taichi @nims.go.jp
$ Copyright (C) NIMS 2017
$
$ PARAMETERS ARE TAKEN FROM
$ Thermodynamic assessment of the Ru-Si and Os-Si systems
$ Y.Q.Liu, G.Shao, K.P.Homewood, J.Alloy.Compd., 320 (2001) 72-79.
$------------------------------------------------------------------------------
$ Comments
$ Gibbs energy of Ru2Si3 phase is separated at 620K. At 620K, however, there is
$ a gap of 18J/mol between the low and high temp. functions. Since no physical
$ reasons are given for 620K, we modified it to 618.062K so that the gap 
$ becomes negligibly small as 0.00159J/mol.
$ 
$ Lattice stability is taken from Unary5.0.
$                                                                    T.A.
$------------------------------------------------------------------------------
 ELEMENT /-   ELECTRON_GAS              0.0000E+00  0.0000E+00  0.0000E+00!
 ELEMENT VA   VACUUM                    0.0000E+00  0.0000E+00  0.0000E+00!
 ELEMENT RU   HCP_A3                    1.0107E+02  4.6024E+03  2.8535E+01 !
 ELEMENT SI   DIAMOND_A4                2.8085E+01  3.2175E+03  1.8820E+01 !
 
$------------------------------------------------------------------------------
$ FUNCTIONS FOR PURE AND OTHERS
$------------------------------------------------------------------------------
$RU
 FUNCTION GHSERRU  298.15
  -7561.873+127.866233*T-22.9143287*T*LN(T)-4.062566E-3*T**2+0.17641E-6*T**3
  +56377*T**(-1);  1500.00 Y
  -59448.103+489.516214*T-72.3241219*T*LN(T)+18.726245E-3*T**2-1.952433E-6*T**3
  +11063885*T**(-1);  2607.00 Y
  -38588773.031+168610.517401*T-21329.7050475*T*LN(T)+5221.638997E-3*T**2
  -240.245985E-6*T**3+1308.2992629E7*T**(-1);  2740.00 Y
  -55768.304+364.482314*T-51.8816*T*LN(T);  4500.00 N !

 FUNCTION GLIQRU   298.15
  +19918.743+119.467485*T-22.9143287*T*LN(T)-4.062566E-3*T**2+0.17641E-6*T**3
  +56377*T**(-1);   800.00 Y
  +50827.232-179.818561*T+19.539341*T*LN(T)-26.524167E-3*T**2+1.667839E-6*T**3
  -3861125*T**(-1);  2607.00 Y
  -17161.807+349.673561*T-51.8816*T*LN(T);  4500.00 N !

$SI
 FUNCTION GHSERSI  298.15
  -8162.609+137.236859*T-22.8317533*T*LN(T)-1.912904E-3*T**2-0.003552E-6*T**3
  +176667*T**(-1);  1687.00 Y
  -9457.642+167.281367*T-27.196*T*LN(T)-420.369E28*T**(-9);  3600.00 N !
 
 FUNCTION GLIQSI 298.15 +50696.36-30.099439*T+209.307E-23*T**7+GHSERSI; 1687 Y
  +40370.523+137.722298*T-27.196*T*LN(T);  3600.00 N !
 
 FUNCTION GHCPSI 298.15 +49200-20.8*T+GHSERSI; 3600 N !

$------------------------------------------------------------------------------
 TYPE_DEFINITION % SEQ *!
 DEFINE_SYSTEM_DEFAULT ELEMENT 2 !
 DEFAULT_COMMAND DEF_SYS_ELEMENT VA /- !

$------------------------------------------------------------------------------
$ PARAMETERS FOR LIQUID_RUSI PHASE
$------------------------------------------------------------------------------
 PHASE LIQUID_RUSI  %  1  1.0  !
   CONSTITUENT LIQUID_RUSI  :RU,SI :  !
  PARAMETER G(LIQUID_RUSI,RU;0)    298.15  +2.77837395e+04 -3.01414310e+01*T -2.21283892e-02*T**2 +1.80753253e-06*T**3;            4500 N !
  PARAMETER G(LIQUID_RUSI,SI;0)    298.15  +5.07025454e+04 -4.14219721e+01*T -2.16794035e-02*T**2 +2.64240301e-06*T**3;            3600 N !
  PARAMETER G(LIQUID_RUSI,RU,SI;0) 298.15  -127858-27.620*T;   6000 N !
  PARAMETER G(LIQUID_RUSI,RU,SI;1) 298.15  +59628-23.850*T;    6000 N !
  PARAMETER G(LIQUID_RUSI,RU,SI;2) 298.15  +50985;             6000 N !

$------------------------------------------------------------------------------
$ FUNCTIONS FOR HCP_A3
$------------------------------------------------------------------------------
 PHASE HCP_RUSI  %  1 1.0 !
   CONSTITUENT HCP_RUSI  :RU,SI :  !
  PARAMETER G(HCP_RUSI,RU;0)    298.15  +4.16357076e+02 -2.17444478e+01*T -2.28858583e-02*T**2 +2.42665209e-06*T**3;         4500 N !
  PARAMETER G(HCP_RUSI,SI;0)    298.15  +4.91834171e+04 -3.20890530e+01*T -2.16282559e-02*T**2 +2.58537456e-06*T**3;          3600 N !
  PARAMETER G(HCP_RUSI,RU,SI;0) 298.15  -121500+15.002*T; 6000 N !

$------------------------------------------------------------------------------
$ PARAMETERS FOR DIAMOND_A4 PHASE
$------------------------------------------------------------------------------
 PHASE SI  %  1  1.0  !
   CONSTITUENT SI  :SI :  !
  PARAMETER G(SI,SI;0)  298.15  -1.65829087e+01 -1.12890530e+01*T -2.16282559e-02*T**2 +2.58537456e-06*T**3;  3600 N !


$------------------------------------------------------------------------------
$ PARAMETERS FOR COMPOUNDS
$------------------------------------------------------------------------------
 PHASE RU2SI3 % 2  0.4  0.6  !
   CONSTITUENT RU2SI3 :RU :SI : !
  PARAMETER G(RU2SI3,RU:SI;0) 298.15   -4.91452415e+04 -3.18218130e+01*T -1.10369533e-02*T**2 +1.77632962e-07*T**3;                                      6000 N !

 PHASE RUSI % 2  0.5  0.5  !
   CONSTITUENT RUSI :RU :SI : !
  PARAMETER G(RUSI,RU:SI;0) 298.15   -5.58666241e+04 -1.95921462e+01*T -2.07037283e-02*T**2 +2.31661841e-06*T**3;             6000 N !

 PHASE RU4SI3 % 2  0.5714285714285714  0.4285714285714286  !
   CONSTITUENT RU4SI3 :RU :SI : !
  PARAMETER G(RU4SI3,RU:SI;0) 298.15 -5.70320386e+04 -1.36245643e+01*T -2.23468858e-02*T**2 +2.49467601e-06*T**3;                        6000 N !

 PHASE RU2SI % 2  0.6666666667  0.3333333333  !
   CONSTITUENT RU2SI :RU :SI : !
  PARAMETER G(RU2SI,RU:SI;0) 298.15   -3.81298063e+04 -1.94373162e+01*T -2.24666575e-02*T**2 +2.47955958e-06*T**3;                        6000 N !

$------------------------------------------------------------------------------
$END OF LINE

File: examples/03-RuSi_UMLIP/initial.tdb
ELEMENT RU HCP_A3  1.0107E+02  4.6024E+03  2.8535E+01 !
ELEMENT SI DIAMOND_A4  2.8085E+01  3.2175E+03  1.8820E+01 !

TYPE_DEFINITION % SEQ *!

PHASE LIQUID_RUSI  %  1  1.0  !
CONSTITUENT LIQUID_RUSI  :RU,SI :  !
PARAMETER G(LIQUID_RUSI,RU;0)    298.15  -8.58496660e+05 -2.00301495e+01*T -3.37411838e-02*T**2 +6.37181113e-06*T**3; 4500 N !
PARAMETER G(LIQUID_RUSI,SI;0)    298.15  -4.64587852e+05 -3.39743691e+01*T -3.12421403e-02*T**2 +6.15776139e-06*T**3; 3600 N !
PARAMETER G(LIQUID_RUSI,RU,SI;0) 298.15  -159993.6-12.87702*T; 6000 N !
PARAMETER G(LIQUID_RUSI,RU,SI;1) 298.15  +15409.824;           6000 N !
PARAMETER G(LIQUID_RUSI,RU,SI;2) 298.15  +39546.859;           6000 N !

PHASE HCP_RUSI % 1 1.0 !
CONSTITUENT HCP_RUSI : RU,SI : !
PARAMETER G(HCP_RUSI,RU;0) 10 -8.85918311e+05 -1.08282126e+01*T -3.59263285e-02*T**2 +7.59519632e-06*T**3 ; 6000 N !
PARAMETER G(HCP_RUSI,SI;0) 10 -4.65838476e+05 -3.94477534e+00*T -3.10203562e-02*T**2 +6.02960183e-06*T**3 ; 6000 N !
PARAMETER G(HCP_RUSI,RU,SI;0) 10 -1.3811E+05 -1.4162E+01*T ; 6000 N !

PHASE RUSI % 2 4 4 !
CONSTITUENT RUSI : SI:RU : !
PARAMETER G(RUSI,SI:RU;0) 10 -6.07201885e+06 -1.40856741e+02*T -1.71674716e-01*T**2 +2.21826485e-05*T**3; 6000 N !

PHASE RU4SI3 % 2 12 16 !
CONSTITUENT RU4SI3 : SI:RU : !
PARAMETER G(RU4SI3,SI:RU;0) 10 -2.17209020e+07 -5.72001081e+02*T -6.04121554e-01*T**2 +7.83093896e-05*T**3; 6000 N !

PHASE RU2SI % 2 4 8 !
CONSTITUENT RU2SI : SI:RU : !
PARAMETER G(RU2SI,SI:RU;0) 10 -9.55986001e+06 -2.63037507e+02*T -2.59291711e-01*T**2 +3.36540128e-05*T**3; 6000 N !

PHASE SI % 1 2 !
CONSTITUENT SI : SI : !
PARAMETER G(SI,SI;0) 10 -1.02605806e+06 -2.57417027e+01*T -4.20336900e-02*T**2 +5.36316091e-06*T**3; 6000 N !

PHASE RU2SI3 % 2 24 16 !
CONSTITUENT RU2SI3 : SI:RU : !
PARAMETER G(RU2SI3,SI:RU;0) 10 -2.88398524e+07 -6.59126426e+02*T -8.54268823e-01*T**2 +1.10047870e-04*T**3; 6000 N !

PHASE SIRU5 % 2 1 5 !
CONSTITUENT SIRU5 : SI:RU : !
PARAMETER G(SIRU5,SI:RU;0) 10 -4.98257237e+06 -1.49694325e+02*T -1.30230936e-01*T**2 +1.69621419e-05*T**3; 6000 N !

PHASE SIRU4 % 2 1 4 !
CONSTITUENT SIRU4 : SI:RU : !
PARAMETER G(SIRU4,SI:RU;0) 10 -4.08493480e+06 -1.30470225e+02*T -1.08886014e-01*T**2 +1.42001633e-05*T**3; 6000 N !

PHASE SIRU3 % 2 1 3 !
CONSTITUENT SIRU3 : SI:RU : !
PARAMETER G(SIRU3,SI:RU;0) 10 -3.25254298e+06 -8.90078010e+01*T -8.65640530e-02*T**2 +1.12492258e-05*T**3; 6000 N !

PHASE SI3RU5 % 2 6 10 !
CONSTITUENT SI3RU5 : SI:RU : !
PARAMETER G(SI3RU5,SI:RU;0) 10 -1.25990846e+07 -3.41949971e+02*T -3.45500852e-01*T**2 +4.48341904e-05*T**3; 6000 N !

PHASE SI3RU % 2 6 2 !
CONSTITUENT SI3RU : SI:RU : !
PARAMETER G(SI3RU,SI:RU;0) 10 -5.04784983e+06 -5.84744141e+01*T -2.67095260e-01*T**2 +5.42361710e-05*T**3; 6000 N !

File: examples/03-RuSi_UMLIP/optimized.tdb
ELEMENT RU HCP_A3  1.0107E+02  4.6024E+03  2.8535E+01 !
ELEMENT SI DIAMOND_A4  2.8085E+01  3.2175E+03  1.8820E+01 !

TYPE_DEFINITION % SEQ *!

$ RU-SI:LIQUID_RUSI
PHASE LIQUID_RUSI % 1 1.0 !
CONSTITUENT LIQUID_RUSI : RU,SI : !
PARAMETER G(LIQUID_RUSI,RU;0) 10.0  -8.56251639E+05 -1.89459715E+01*T -3.41587654E-02*T**2 +6.37181113E-06*T**3 ; 6000 N !
PARAMETER G(LIQUID_RUSI,SI;0) 10.0  -4.63631338E+05 -3.46082474E+01*T -3.31837339E-02*T**2 +6.15776139E-06*T**3 ; 6000 N !
PARAMETER G(LIQUID_RUSI,RU,SI;0) 10.0  -1.58775417E+05 -1.31700361E+01*T -1.62456722E-03*T**2 ; 6000 N !
PARAMETER G(LIQUID_RUSI,RU,SI;1) 10.0  +1.54874263E+04 -1.69517049E-01*T -6.93066336E-04*T**2 ; 6000 N !
PARAMETER G(LIQUID_RUSI,RU,SI;2) 10.0  +4.60809457E+04 +5.51230642E+00*T +4.39599153E-03*T**2 ; 6000 N !
$ RU-SI:HCP_RUSI
PHASE HCP_RUSI % 1 1.0 !
CONSTITUENT HCP_RUSI : RU,SI : !
PARAMETER G(HCP_RUSI,RU;0) 10.0  -8.84954270E+05 -1.04010135E+01*T -3.54523592E-02*T**2 +7.59519632E-06*T**3 ; 6000 N !
PARAMETER G(HCP_RUSI,SI;0) 10.0  -4.59057823E+05 -1.75290958E+00*T -3.21893243E-02*T**2 +6.02960183E-06*T**3 ; 6000 N !
PARAMETER G(HCP_RUSI,RU,SI;0) 10.0  -1.30861972E+05 -1.14690237E+01*T -9.03721067E-04*T**2 ; 6000 N !
$ RU-SI:RUSI
PHASE RUSI % 2 4.0 4.0 !
CONSTITUENT RUSI : SI : RU : !
PARAMETER G(RUSI,SI:RU;0) 10.0  -6.06961882E+06 -1.40685491E+02*T -1.74105135E-01*T**2 +2.21826485E-05*T**3 ; 6000 N !
$ RU-SI:RU4SI3
PHASE RU4SI3 % 2 12.0 16.0 !
CONSTITUENT RU4SI3 : SI : RU : !
PARAMETER G(RU4SI3,SI:RU;0) 10.0  -2.17196529E+07 -5.68788840E+02*T -5.99973076E-01*T**2 +7.83093896E-05*T**3 ; 6000 N !
$ RU-SI:RU2SI
PHASE RU2SI % 2 4.0 8.0 !
CONSTITUENT RU2SI : SI : RU : !
PARAMETER G(RU2SI,SI:RU;0) 10.0  -9.56138721E+06 -2.64788651E+02*T -2.61458325E-01*T**2 +3.36540128E-05*T**3 ; 6000 N !
$ SI:SI
PHASE SI % 1 2.0 !
CONSTITUENT SI : SI : !
PARAMETER G(SI,SI;0) 10.0  -1.02769145E+06 -2.74005948E+01*T -4.35361847E-02*T**2 +5.36316091E-06*T**3 ; 6000 N !
$ RU-SI:RU2SI3
PHASE RU2SI3 % 2 24.0 16.0 !
CONSTITUENT RU2SI3 : SI : RU : !
PARAMETER G(RU2SI3,SI:RU;0) 10.0  -2.88477657E+07 -6.66824449E+02*T -8.61315298E-01*T**2 +1.10047870E-04*T**3 ; 6000 N !
$ RU-SI:SIRU5
PHASE SIRU5 % 2 1.0 5.0 !
CONSTITUENT SIRU5 : SI : RU : !
PARAMETER G(SIRU5,SI:RU;0) 10.0  -4.98180815E+06 -1.48867054E+02*T -1.29451026E-01*T**2 +1.69621419E-05*T**3 ; 6000 N !
$ RU-SI:SIRU4
PHASE SIRU4 % 2 1.0 4.0 !
CONSTITUENT SIRU4 : SI : RU : !
PARAMETER G(SIRU4,SI:RU;0) 10.0  -4.08493480E+06 -1.30470225E+02*T -1.08886014E-01*T**2 +1.42001633E-05*T**3 ; 6000 N !
$ RU-SI:SIRU3
PHASE SIRU3 % 2 1.0 3.0 !
CONSTITUENT SIRU3 : SI : RU : !
PARAMETER G(SIRU3,SI:RU;0) 10.0  -3.25254298E+06 -8.90078010E+01*T -8.65640530E-02*T**2 +1.12492258E-05*T**3 ; 6000 N !
$ RU-SI:SI3RU5
PHASE SI3RU5 % 2 6.0 10.0 !
CONSTITUENT SI3RU5 : SI : RU : !
PARAMETER G(SI3RU5,SI:RU;0) 10.0  -1.25966437E+07 -3.39574826E+02*T -3.43271295E-01*T**2 +4.48341904E-05*T**3 ; 6000 N !
$ RU-SI:SI3RU
PHASE SI3RU % 2 6.0 2.0 !
CONSTITUENT SI3RU : SI : RU : !
PARAMETER G(SI3RU,SI:RU;0) 10.0  -5.04784983E+06 -5.84744141E+01*T -2.67095260E-01*T**2 +5.42361710E-05*T**3 ; 6000 N !
