Repository: whzhangg/eqoptimizer

# eqopt: differentiable thermodynamic optimization in PyTorch

This package supports optimization of CALPHAD-type and non-CALPHAD-type thermodynamic models by PyTorch. CALPHAD-type CEF models are implemented, and new model can be defined according to need of user as a PyTorch `nn.Module` and `ThermodynamicModel`.

## Quick Start

### Usage

A few optimization examples including binary and ternary have been included in the examples folder. Optimization following the general pseudo-code:

```python
equilibria: Sequence[PhaseEquilibrium] = list(datas)

system = EnsembleSystem({
    phase_id: thermodynamic_model,
    # ...
})

config = OptimizationConfig(
    epochs=1000, 
    lr=100, 
    regularization_weight=1e-12
)

optimize_thermodynamic_parameters(
    system,
    config,
    equilibria=equilibria,
)
```

### Repository Layout

- `examples` contain several runnable examples of the optimizations

- `src/eqopt` is the main package that defines loss function, abstract classes and optimization procedures

- `src/potentials` contains torch-compatible potentials and calculators

## Status and Limitations

This package is under development, and currently:

- Optimization utilizes phase equilibria only, optimization with respect to other forms of experimental data such as thermochemical data is not yet supported.

- Compound energy formalism (CEF) model is supported which includes compound phases, solid solution phases and intermetallics. However, excess physical terms (for example, magnetic contribution) in the Gibbs energy is not yet implemented.

- Loading initial models from a TDB file is possible but is currently done in a very simple way and can be sensitive to the syntax. (see examples)

- Many parameters are set to reasonable default values. However, it is often important to adopt the value of parameters, such as learning rate, to ensure successful optimization.

## Citation

Zhang, W., Crivello, J.-C., Matsuoka, Y., Koyama, T. & Abe, T. Machine Learning Compatible CALPHAD-type Optimization from Phase Equilibria by Auto-differentiation. Preprint at https://doi.org/10.48550/ARXIV.2608.00516 (2026).

File: examples/06-TaWZr/CPDDB.tdb
$ Ta-W-Zr
$--------1---------2---------3---------4---------5---------6---------7---------8
$
$ TDB-file for the thermodynamic assessment of the Ta-W-Zr system
$
$-----------------------------------------------------------------------------
$ 2020.07.21
$ 
$ TDB file created by T.Abe, K.Hashimoto, and Y.Goto
$
$ National Institute for Materials Science. 
$ 1-2-1 Sengen, Tsukuba, Ibaraki 305-0047, Japan
$ e-mail: abe.taichi (at) nims.go.jp 
$ Copyright (C) NIMS 2020
$
$ ------------------------------------------------------------------------------
$ PARAMETERS ARE TAKEN FROM
$
$ Thermodynamic description of the Ta-W-Zr system,
$ C.Guo, C.Li, S.Shang, Z.Du, Int. J. Mater. Res., 105 (2014) 1048-1056.
$
$ 95Gui: Ta-Zr Ref.[15] 
$ Phase diagram and thermochemical properties of the Zr-Ta system  
$   An assessment based on Gibbs energy modelling,
$ A.F.Guillerment, J. Alloys Compd. , 226(1995), 174-184.
$ 
$ ------------------------------------------------------------------------------
$ Comments
$ Lattice stability is taken from Unary 5.0.
$ 
$ The vertical section in Fig. 11 can not be reproduced. As other 
$ figures are OK, it is not clear the reasons why.
$                                                                         T.A.
$
$ ------------------------------------------------------------------------------
 ELEMENT /-   ELECTRON_GAS              0.0000E+00  0.0000E+00  0.0000E+00!
 ELEMENT VA   VACUUM                    0.0000E+00  0.0000E+00  0.0000E+00!
 ELEMENT TA   BCC_A2                    1.8095E+02  5.6819E+03  4.1472E+01 !
 ELEMENT W    BCC_A2                    1.8385E+02  4.9700E+03  3.2620E+01 !
 ELEMENT ZR   HCP_A3                    9.1224E+01  5.5663E+03  3.9181E+01 !

$ ------------------------------------------------------------------------------
 TYPE_DEFINITION % SEQ *!
 DEFINE_SYSTEM_DEFAULT ELEMENT 2 !
 DEFAULT_COMMAND DEF_SYS_ELEMENT VA /- !

$ ------------------------------------------------------------------------------
$  PARAMETERS FOR LIQUID
$ ------------------------------------------------------------------------------
 PHASE LIQUID  %  1  1.0  !
    CONSTITUENT LIQUID  : TA,W,ZR :  !
  PARAMETER G(LIQUID,TA;0)      298.15 +3.05759080e+04 -4.56417666e+01*T -1.99635084e-02*T**2 +1.83947499e-06*T**3; 6000 N !
  PARAMETER G(LIQUID,W;0)       298.15 +5.35197890e+04 -4.32251380e+01*T -1.97281306e-02*T**2 +1.95556900e-06*T**3; 6000 N !
  PARAMETER G(LIQUID,ZR;0)      298.15 +1.90238711e+04 -4.22613494e+01*T -2.33739406e-02*T**2 +2.20623418e-06*T**3; 6000 N !
  PARAMETER G(LIQUID,TA,W;0)    298.15 -12711.6;                 6000 N !
  PARAMETER G(LIQUID,TA,W;1)    298.15 -3504.1;                  6000 N !
  PARAMETER G(LIQUID,TA,ZR;0)   298.15 +13832.1;                 6000 N ! 
  PARAMETER G(LIQUID,TA,ZR;1)   298.15 -7150;                    6000 N ! 
  PARAMETER G(LIQUID,W,ZR;0)    298.15 -48980+27.9599*T;         6000 N !
  PARAMETER G(LIQUID,W,ZR;1)    298.15 -4645.4+0.7655*T;         6000 N !
  PARAMETER G(LIQUID,W,ZR;2)    298.15 -8597.1+6.1958*T;         6000 N !
  PARAMETER G(LIQUID,TA,W,ZR;0) 298.15 +0;                       6000 N ! 
  PARAMETER G(LIQUID,TA,W,ZR;1) 298.15 +0;                       6000 N ! 
  PARAMETER G(LIQUID,TA,W,ZR;2) 298.15 +64980.9;                 6000 N !

$ ------------------------------------------------------------------------------
$  PARAMETERS FOR HCP_A3
$ ------------------------------------------------------------------------------
 PHASE HCP_A3  %  1  1  !
    CONSTITUENT HCP_A3  : TA,W,ZR :  !
  PARAMETER G(HCP_A3,TA;0)    298.15 +1.33632410e+04 -3.52938792e+01*T -2.06041162e-02*T**2 +2.13791952e-06*T**3; 6000 N !
  PARAMETER G(HCP_A3,W;0)     298.15 +1.61082774e+04 -2.91119088e+01*T -1.97312757e-02*T**2 +1.95648468e-06*T**3; 6000 N !
  PARAMETER G(HCP_A3,ZR;0)    130    +8.82735628e+02 -3.32134836e+01*T -2.33280616e-02*T**2 +2.18767039e-06*T**3; 6000 N !
  PARAMETER G(HCP_A3,TA,ZR;0) 298.15 +30051.7;                6000 N ! 
  PARAMETER G(HCP_A3,W,ZR;0)  298.15 +8026.3+6.9345*T;        6000 N !

$ ------------------------------------------------------------------------------
$  PARAMETERS FOR BCC_A2
$ ------------------------------------------------------------------------------
 PHASE BCC_A2  %  1  1  !
    CONSTITUENT BCC_A2  : TA,W,ZR :  !
  PARAMETER G(BCC_A2,TA;0)    298.15 +1.36324104e+03 -3.76938792e+01*T -2.06041162e-02*T**2 +2.13791952e-06*T**3;                6000 N !
  PARAMETER G(BCC_A2,W;0)     298.15 +1.35827744e+03 -2.91119088e+01*T -1.97312757e-02*T**2 +1.95648468e-06*T**3;                 6000 N !
  PARAMETER G(BCC_A2,ZR;0)    298.15 +8.97964583e+03 -4.45683219e+01*T -1.91001685e-02*T**2 +1.74793243e-06*T**3;                 6000 N !
  PARAMETER G(BCC_A2,TA,W;0)  298.15 -26740.7+4.7010*T;       6000 N ! 
  PARAMETER G(BCC_A2,TA,W;1)  298.15 -7355.0+1.4538*T;        6000 N ! 
  PARAMETER G(BCC_A2,TA,ZR;0) 298.15 +29499.6+2.6723*T;       6000 N ! 
  PARAMETER G(BCC_A2,TA,ZR;1) 298.15 -4396.2+4.4302*T;        6000 N ! 
  PARAMETER G(BCC_A2,TA,ZR;2) 298.15 -6353.3+4.9066*T;        6000 N ! 
  PARAMETER G(BCC_A2,W,ZR;0)  298.15 -27355.0+49.8196*T;      6000 N ! 
  PARAMETER G(BCC_A2,W,ZR;1)  298.15 -1394.6+1.7438*T;        6000 N ! 
  PARAMETER G(BCC_A2,W,ZR;2)  298.15 +17298.1-16.5509*T;      6000 N ! 
  PARAMETER G(BCC_A2,TA,W,ZR;0)  298.15 +200000.0;            6000 N !
  PARAMETER G(BCC_A2,TA,W,ZR;1)  298.15 +0;                   6000 N !
  PARAMETER G(BCC_A2,TA,W,ZR;2)  298.15 -149416.3;            6000 N !

$-------------------------------------------------------------------------------
$ PARAMETERS FOR COMPOUNDS
$-------------------------------------------------------------------------------
 PHASE W2ZR  %  2 2   1 !
    CONSTITUENT W2ZR  : TA,W : ZR :  !
  PARAMETER G(W2ZR,TA:ZR;0) 298.15  +2.31692177e+04 -1.08601242e+02*T -6.45362941e-02*T**2 +6.46350942e-06*T**3;         3000 N !
  PARAMETER G(W2ZR,W:ZR;0)  298.15  -1.97863095e+04 -8.55795011e+01*T -6.27906130e-02*T**2 +6.10063976e-06*T**3; 3000 N !
  PARAMETER G(W2ZR,TA,W:ZR;0) 298.15  -40744.8-2.9025*T;                6000 N !
  PARAMETER G(W2ZR,TA,W:ZR;1) 298.15  -83248.8+15.0762*T;               6000 N !
$ ----------------------------------------------------------------- END OF LINE
$

File: examples/06-TaWZr/optimized.tdb
$ Ta-W-Zr
$--------1---------2---------3---------4---------5---------6---------7---------8
$
$ TDB-file for the thermodynamic assessment of the Ta-W-Zr system
$
$-----------------------------------------------------------------------------
$ 2020.07.21
$ 
$ TDB file created by T.Abe, K.Hashimoto, and Y.Goto
$
$ National Institute for Materials Science. 
$ 1-2-1 Sengen, Tsukuba, Ibaraki 305-0047, Japan
$ e-mail: abe.taichi (at) nims.go.jp 
$ Copyright (C) NIMS 2020
$
$ ------------------------------------------------------------------------------
$ PARAMETERS ARE TAKEN FROM
$
$ Thermodynamic description of the Ta-W-Zr system,
$ C.Guo, C.Li, S.Shang, Z.Du, Int. J. Mater. Res., 105 (2014) 1048-1056.
$
$ 95Gui: Ta-Zr Ref.[15] 
$ Phase diagram and thermochemical properties of the Zr-Ta system  
$   An assessment based on Gibbs energy modelling,
$ A.F.Guillerment, J. Alloys Compd. , 226(1995), 174-184.
$ 
$ ------------------------------------------------------------------------------
$ Comments
$ Lattice stability is taken from Unary 5.0.
$ 
$ The vertical section in Fig. 11 can not be reproduced. As other 
$ figures are OK, it is not clear the reasons why.
$                                                                         T.A.
$
$ ------------------------------------------------------------------------------
 ELEMENT /-   ELECTRON_GAS              0.0000E+00  0.0000E+00  0.0000E+00!
 ELEMENT VA   VACUUM                    0.0000E+00  0.0000E+00  0.0000E+00!
 ELEMENT TA   BCC_A2                    1.8095E+02  5.6819E+03  4.1472E+01 !
 ELEMENT W    BCC_A2                    1.8385E+02  4.9700E+03  3.2620E+01 !
 ELEMENT ZR   HCP_A3                    9.1224E+01  5.5663E+03  3.9181E+01 !

$ ------------------------------------------------------------------------------
 TYPE_DEFINITION % SEQ *!
 DEFINE_SYSTEM_DEFAULT ELEMENT 2 !
 DEFAULT_COMMAND DEF_SYS_ELEMENT VA /- !

$ TA-W-ZR:LIQUID
PHASE LIQUID % 1 1.0 !
CONSTITUENT LIQUID : TA,W,ZR : !
PARAMETER G(LIQUID,TA;0) 10.0  +3.51634757E+04 -4.60238190E+01*T -1.99635084E-02*T**2 +1.83947499E-06*T**3 ; 6000 N !
PARAMETER G(LIQUID,W;0) 10.0  +5.21899263E+04 -4.65842932E+01*T -1.97281306E-02*T**2 +1.95556900E-06*T**3 ; 6000 N !
PARAMETER G(LIQUID,ZR;0) 10.0  +2.40531632E+04 -4.49336854E+01*T -2.33739406E-02*T**2 +2.20623418E-06*T**3 ; 6000 N !
PARAMETER G(LIQUID,TA,W;0) 10.0  -8.79110828E+03 +2.24812520E+00*T ; 6000 N !
PARAMETER G(LIQUID,TA,W;1) 10.0  -4.07131578E+03 -3.86452606E+00*T ; 6000 N !
PARAMETER G(LIQUID,TA,ZR;0) 10.0  +1.14540193E+04 +8.43807912E-01*T ; 6000 N !
PARAMETER G(LIQUID,TA,ZR;1) 10.0  -5.08835210E+03 -4.05822477E+00*T ; 6000 N !
PARAMETER G(LIQUID,W,ZR;0) 10.0  -4.09585347E+04 +3.00458253E+01*T ; 6000 N !
PARAMETER G(LIQUID,W,ZR;1) 10.0  -5.33933209E+03 +3.78303557E+00*T ; 6000 N !
PARAMETER G(LIQUID,W,ZR;2) 10.0  +2.08722690E+03 +9.80728653E+00*T ; 6000 N !
$ TA-W-ZR:HCP_A3
PHASE HCP_A3 % 1 1.0 !
CONSTITUENT HCP_A3 : TA,W,ZR : !
PARAMETER G(HCP_A3,TA;0) 10.0  +1.26483395E+04 -3.50078992E+01*T -2.06041162E-02*T**2 +2.13791952E-06*T**3 ; 6000 N !
PARAMETER G(HCP_A3,W;0) 10.0  +1.39000801E+04 -2.84781405E+01*T -1.97312757E-02*T**2 +1.95648468E-06*T**3 ; 6000 N !
PARAMETER G(HCP_A3,ZR;0) 10.0  +2.58468243E+02 -3.23992334E+01*T -2.33280616E-02*T**2 +2.18767039E-06*T**3 ; 6000 N !
PARAMETER G(HCP_A3,TA,ZR;0) 10.0  +2.92025522E+04 +2.76724267E-01*T ; 6000 N !
PARAMETER G(HCP_A3,W,ZR;0) 10.0  +5.29084656E+03 +7.50693868E+00*T ; 6000 N !
$ TA-W-ZR:BCC_A2
PHASE BCC_A2 % 1 1.0 !
CONSTITUENT BCC_A2 : TA,W,ZR : !
PARAMETER G(BCC_A2,TA;0) 10.0  -6.60518601E+02 -3.60573087E+01*T -2.06041162E-02*T**2 +2.13791952E-06*T**3 ; 6000 N !
PARAMETER G(BCC_A2,W;0) 10.0  -3.02018273E+03 -2.94640384E+01*T -1.97312757E-02*T**2 +1.95648468E-06*T**3 ; 6000 N !
PARAMETER G(BCC_A2,ZR;0) 10.0  +9.32759281E+03 -4.39377359E+01*T -1.91001685E-02*T**2 +1.74793243E-06*T**3 ; 6000 N !
PARAMETER G(BCC_A2,TA,W;0) 10.0  -2.89653506E+04 +5.68959086E+00*T ; 6000 N !
PARAMETER G(BCC_A2,TA,W;1) 10.0  -1.34296078E+04 +2.02480338E+00*T ; 6000 N !
PARAMETER G(BCC_A2,TA,ZR;0) 10.0  +4.48684247E+04 -7.59543397E+00*T ; 6000 N !
PARAMETER G(BCC_A2,TA,ZR;1) 10.0  -1.01504623E+03 +5.97140787E+00*T ; 6000 N !
PARAMETER G(BCC_A2,TA,ZR;2) 10.0  -2.53748356E+04 +1.41746170E+01*T ; 6000 N !
PARAMETER G(BCC_A2,W,ZR;0) 10.0  +1.63736433E+04 +5.29022041E+01*T ; 6000 N !
PARAMETER G(BCC_A2,W,ZR;1) 10.0  -4.77186419E+03 +1.04880183E+01*T ; 6000 N !
PARAMETER G(BCC_A2,W,ZR;2) 10.0  -1.29526543E+04 -3.97310020E+01*T ; 6000 N !
$ TA-W-ZR:W2ZR
PHASE W2ZR % 2 0.666666666 0.333333334 !
CONSTITUENT W2ZR : TA,W : ZR : !
PARAMETER G(W2ZR,TA:ZR;0) 10.0  +7.11414245E+03 -3.59459727E+01*T -2.15120980E-02*T**2 +2.15450314E-06*T**3 ; 6000 N !
PARAMETER G(W2ZR,W:ZR;0) 10.0  -8.34352223E+03 -2.90628878E+01*T -2.09302043E-02*T**2 +2.03354659E-06*T**3 ; 6000 N !
PARAMETER G(W2ZR,TA,W:ZR;0) 10.0  -1.68785082E+04 +4.50370374E-02*T ; 6000 N !
PARAMETER G(W2ZR,TA,W:ZR;1) 10.0  -2.66638019E+04 +2.10403687E+00*T ; 6000 N !
