Repository: whzhangg/eqoptimizer

# eqopt: differentiable thermodynamic optimization in PyTorch

This package supports optimization of CALPHAD-type and non-CALPHAD-type thermodynamic models by PyTorch. CALPHAD-type CEF models are implemented, and new model can be defined according to need of user as a PyTorch `nn.Module` and `ThermodynamicModel`.

## Quick Start

### Usage

A few optimization examples including binary and ternary have been included in the examples folder. Optimization following the general pseudo-code:

```python
equilibria: Sequence[PhaseEquilibrium] = list(datas)

system = EnsembleSystem({
    phase_id: thermodynamic_model,
    # ...
})

config = OptimizationConfig(
    epochs=1000, 
    lr=100, 
    regularization_weight=1e-12
)

optimize_thermodynamic_parameters(
    system,
    config,
    equilibria=equilibria,
)
```

### Repository Layout

- `examples` contain several runnable examples of the optimizations

- `src/eqopt` is the main package that defines loss function, abstract classes and optimization procedures

- `src/potentials` contains torch-compatible potentials and calculators

## Status and Limitations

This package is under development, and currently:

- Optimization utilizes phase equilibria only, optimization with respect to other forms of experimental data such as thermochemical data is not yet supported.

- Compound energy formalism (CEF) model is supported which includes compound phases, solid solution phases and intermetallics. However, excess physical terms (for example, magnetic contribution) in the Gibbs energy is not yet implemented.

- Loading initial models from a TDB file is possible but is currently done in a very simple way and can be sensitive to the syntax. (see examples)

- Many parameters are set to reasonable default values. However, it is often important to adopt the value of parameters, such as learning rate, to ensure successful optimization.

## Citation

Zhang, W., Crivello, J.-C., Matsuoka, Y., Koyama, T. & Abe, T. Machine Learning Compatible CALPHAD-type Optimization from Phase Equilibria by Auto-differentiation. Preprint at https://doi.org/10.48550/ARXIV.2608.00516 (2026).

File: examples/TaWZr/CPDDB.tdb
$ Ta-W-Zr
$--------1---------2---------3---------4---------5---------6---------7---------8
$
$ TDB-file for the thermodynamic assessment of the Ta-W-Zr system
$
$-----------------------------------------------------------------------------
$ 2020.07.21
$ 
$ TDB file created by T.Abe, K.Hashimoto, and Y.Goto
$
$ National Institute for Materials Science. 
$ 1-2-1 Sengen, Tsukuba, Ibaraki 305-0047, Japan
$ e-mail: abe.taichi (at) nims.go.jp 
$ Copyright (C) NIMS 2020
$
$ ------------------------------------------------------------------------------
$ PARAS ARE TAKEN FROM
$
$ Thermodynamic description of the Ta-W-Zr system,
$ C.Guo, C.Li, S.Shang, Z.Du, Int. J. Mater. Res., 105 (2014) 1048-1056.
$
$ 95Gui: Ta-Zr Ref.[15] 
$ Phase diagram and thermochemical properties of the Zr-Ta system  
$   An assessment based on Gibbs energy modelling,
$ A.F.Guillerment, J. Alloys Compd. , 226(1995), 174-184.
$ 
$ ------------------------------------------------------------------------------
$ Comments
$ Lattice stability is taken from Unary 5.0.
$ 
$ The vertical section in Fig. 11 can not be reproduced. As other 
$ figures are OK, it is not clear the reasons why.
$                                                                         T.A.
$
$ ------------------------------------------------------------------------------
 ELEMENT /-   ELECTRON_GAS              0.0000E+00  0.0000E+00  0.0000E+00!
 ELEMENT VA   VACUUM                    0.0000E+00  0.0000E+00  0.0000E+00!
 ELEMENT TA   BCC_A2                    1.8095E+02  5.6819E+03  4.1472E+01 !
 ELEMENT W    BCC_A2                    1.8385E+02  4.9700E+03  3.2620E+01 !
 ELEMENT ZR   HCP_A3                    9.1224E+01  5.5663E+03  3.9181E+01 !

$ ------------------------------------------------------------------------------
 TYPE_DEFINITION % SEQ *!
 DEFINE_SYSTEM_DEFAULT ELEMENT 2 !
 DEFAULT_COMMAND DEF_SYS_ELEMENT VA /- !

$ ------------------------------------------------------------------------------
$  PARAS FOR LIQUID
$ ------------------------------------------------------------------------------
 PHASE LIQUID  %  1  1.0  !
    CONSTITUENT LIQUID  : TA,W,ZR :  !
  PARA G(LIQUID,TA;0)      298.15 +4.13579932e+04 -4.80138203e+01*T -1.80975524e-02*T**2 +1.42442611e-06*T**3; 6000 N !
  PARA G(LIQUID,W;0)       298.15 +6.45430059e+04 -4.63104412e+01*T -1.73108779e-02*T**2 +1.41964741e-06*T**3; 6000 N !
  PARA G(LIQUID,ZR;0)      298.15 +2.97797079e+04 -4.45497587e+01*T -2.15764310e-02*T**2 +1.80694759e-06*T**3; 6000 N !
  PARA G(LIQUID,TA,W;0)    298.15 -12711.6;                 6000 N !
  PARA G(LIQUID,TA,W;1)    298.15 -3504.1;                  6000 N !
  PARA G(LIQUID,TA,ZR;0)   298.15 +13832.1;                 6000 N ! 
  PARA G(LIQUID,TA,ZR;1)   298.15 -7150;                    6000 N ! 
  PARA G(LIQUID,W,ZR;0)    298.15 -48980+27.9599*T;         6000 N !
  PARA G(LIQUID,W,ZR;1)    298.15 -4645.4+0.7655*T;         6000 N !
  PARA G(LIQUID,W,ZR;2)    298.15 -8597.1+6.1958*T;         6000 N !
  PARA G(LIQUID,TA,W,ZR;0) 298.15 +0;                       6000 N ! 
  PARA G(LIQUID,TA,W,ZR;1) 298.15 +0;                       6000 N ! 
  PARA G(LIQUID,TA,W,ZR;2) 298.15 +64980.9;                 6000 N !

$ ------------------------------------------------------------------------------
$  PARAS FOR HCP_A3
$ ------------------------------------------------------------------------------
 PHASE HCP_A3  %  2 1   .5 !
    CONSTITUENT HCP_A3  : TA,W,ZR : VA :  !
  PARA G(HCP_A3,TA:VA;0)    298.15 +2.44547206e+04 -3.85818078e+01*T -1.80300802e-02*T**2 +1.56762281e-06*T**3; 6000 N !
  PARA G(HCP_A3,W:VA;0)     298.15 +2.71299862e+04 -3.21927453e+01*T -1.73174730e-02*T**2 +1.42131831e-06*T**3; 6000 N !
  PARA G(HCP_A3,ZR:VA;0)    130    +1.16139248e+04 -3.54286879e+01*T -2.15874122e-02*T**2 +1.80091607e-06*T**3; 6000 N !
  PARA G(HCP_A3,TA,ZR:VA;0) 298.15 +30051.7;                6000 N ! 
  PARA G(HCP_A3,W,ZR:VA;0)  298.15 +8026.3+6.9345*T;        6000 N !

$ ------------------------------------------------------------------------------
$  PARAS FOR BCC_A2
$ ------------------------------------------------------------------------------
 PHASE BCC_A2  %  2 1   3 !
    CONSTITUENT BCC_A2  : TA,W,ZR : VA :  !
  PARA G(BCC_A2,TA:VA;0)    298.15 +1.24547206e+04 -4.09818078e+01*T -1.80300802e-02*T**2 +1.56762281e-06*T**3;                6000 N !
  PARA G(BCC_A2,W:VA;0)     298.15 +1.23799862e+04 -3.21927453e+01*T -1.73174730e-02*T**2 +1.42131831e-06*T**3;                 6000 N !
  PARA G(BCC_A2,ZR:VA;0)    298.15 +1.98416679e+04 -4.71848189e+01*T -1.70393558e-02*T**2 +1.28887803e-06*T**3;                 6000 N !
  PARA G(BCC_A2,TA,W:VA;0)  298.15 -26740.7+4.7010*T;       6000 N ! 
  PARA G(BCC_A2,TA,W:VA;1)  298.15 -7355.0+1.4538*T;        6000 N ! 
  PARA G(BCC_A2,TA,ZR:VA;0) 298.15 +29499.6+2.6723*T;       6000 N ! 
  PARA G(BCC_A2,TA,ZR:VA;1) 298.15 -4396.2+4.4302*T;        6000 N ! 
  PARA G(BCC_A2,TA,ZR:VA;2) 298.15 -6353.3+4.9066*T;        6000 N ! 
  PARA G(BCC_A2,W,ZR:VA;0)  298.15 -27355.0+49.8196*T;      6000 N ! 
  PARA G(BCC_A2,W,ZR:VA;1)  298.15 -1394.6+1.7438*T;        6000 N ! 
  PARA G(BCC_A2,W,ZR:VA;2)  298.15 +17298.1-16.5509*T;      6000 N ! 
  PARA G(BCC_A2,TA,W,ZR:VA;0)  298.15 +200000.0;            6000 N !
  PARA G(BCC_A2,TA,W,ZR:VA;1)  298.15 +0;                   6000 N !
  PARA G(BCC_A2,TA,W,ZR:VA;2)  298.15 -149416.3;            6000 N !

$-------------------------------------------------------------------------------
$ PARAS FOR COMPOUNDS
$-------------------------------------------------------------------------------
 PHASE W2ZR  %  2 2   1 !
    CONSTITUENT W2ZR  : TA,W : ZR :  !
  PARA G(W2ZR,TA:ZR;0) 298.15  +3.31692177e+04 -1.08601242e+02*T -6.45362941e-02*T**2 +6.46350942e-06*T**3;         3000 N !
  PARA G(W2ZR,W:ZR;0)  298.15  -9.78630949e+03 -8.55795011e+01*T -6.27906130e-02*T**2 +6.10063976e-06*T**3; 3000 N !
  PARA G(W2ZR,TA,W:ZR;0) 298.15  -40744.8-2.9025*T;                6000 N !
  PARA G(W2ZR,TA,W:ZR;1) 298.15  -83248.8+15.0762*T;               6000 N !
$ ----------------------------------------------------------------- END OF LINE
$

File: examples/TaWZr/initial.tdb
$ Ta-W-Zr
$--------1---------2---------3---------4---------5---------6---------7---------8
$
$ TDB-file for the thermodynamic assessment of the Ta-W-Zr system
$
$-----------------------------------------------------------------------------
$ 2020.07.21
$ 
$ TDB file created by T.Abe, K.Hashimoto, and Y.Goto
$
$ National Institute for Materials Science. 
$ 1-2-1 Sengen, Tsukuba, Ibaraki 305-0047, Japan
$ e-mail: abe.taichi (at) nims.go.jp 
$ Copyright (C) NIMS 2020
$
$ ------------------------------------------------------------------------------
$ PARAMETERS ARE TAKEN FROM
$
$ Thermodynamic description of the Ta-W-Zr system,
$ C.Guo, C.Li, S.Shang, Z.Du, Int. J. Mater. Res., 105 (2014) 1048-1056.
$
$ 95Gui: Ta-Zr Ref.[15] 
$ Phase diagram and thermochemical properties of the Zr-Ta system  
$   An assessment based on Gibbs energy modelling,
$ A.F.Guillerment, J. Alloys Compd. , 226(1995), 174-184.
$ 
$ ------------------------------------------------------------------------------
$ Comments
$ Lattice stability is taken from Unary 5.0.
$ 
$ The vertical section in Fig. 11 can not be reproduced. As other 
$ figures are OK, it is not clear the reasons why.
$                                                                         T.A.
$
$ ------------------------------------------------------------------------------
 ELEMENT /-   ELECTRON_GAS              0.0000E+00  0.0000E+00  0.0000E+00!
 ELEMENT VA   VACUUM                    0.0000E+00  0.0000E+00  0.0000E+00!
 ELEMENT TA   BCC_A2                    1.8095E+02  5.6819E+03  4.1472E+01 !
 ELEMENT W    BCC_A2                    1.8385E+02  4.9700E+03  3.2620E+01 !
 ELEMENT ZR   HCP_A3                    9.1224E+01  5.5663E+03  3.9181E+01 !

$ ------------------------------------------------------------------------------
 TYPE_DEFINITION % SEQ *!
 DEFINE_SYSTEM_DEFAULT ELEMENT 2 !
 DEFAULT_COMMAND DEF_SYS_ELEMENT VA /- !

$ ------------------------------------------------------------------------------
$  PARAMETERS FOR LIQUID
$ ------------------------------------------------------------------------------
 PHASE LIQUID  %  1  1.0  !
    CONSTITUENT LIQUID  : TA,W,ZR :  !
  PARAMETER G(LIQUID,TA;0)      298.15 +3.05759080e+04 -4.56417666e+01*T -1.99635084e-02*T**2 +1.83947499e-06*T**3; 6000 N !
  PARAMETER G(LIQUID,W;0)       298.15 +5.35197890e+04 -4.32251380e+01*T -1.97281306e-02*T**2 +1.95556900e-06*T**3; 6000 N !
  PARAMETER G(LIQUID,ZR;0)      298.15 +1.90238711e+04 -4.22613494e+01*T -2.33739406e-02*T**2 +2.20623418e-06*T**3; 6000 N !
  PARAMETER G(LIQUID,TA,W;0)    298.15 -22711.6;                 6000 N !
  PARAMETER G(LIQUID,TA,W;1)    298.15 -3504.1;                  6000 N !
  PARAMETER G(LIQUID,TA,ZR;0)   298.15 +13832.1;                 6000 N ! 
  PARAMETER G(LIQUID,TA,ZR;1)   298.15 -7150;                    6000 N ! 
  PARAMETER G(LIQUID,W,ZR;0)    298.15 -48980+27.9599*T;         6000 N !
  PARAMETER G(LIQUID,W,ZR;1)    298.15 -4645.4+0.7655*T;         6000 N !
  PARAMETER G(LIQUID,W,ZR;2)    298.15 -8597.1+6.1958*T;         6000 N !

$ ------------------------------------------------------------------------------
$  PARAMETERS FOR HCP_A3
$ ------------------------------------------------------------------------------
 PHASE HCP_A3  %  1  1  !
    CONSTITUENT HCP_A3  : TA,W,ZR :  !
  PARAMETER G(HCP_A3,TA;0)    298.15 +1.33632410e+04 -3.52938792e+01*T -2.06041162e-02*T**2 +2.13791952e-06*T**3; 6000 N !
  PARAMETER G(HCP_A3,W;0)     298.15 +1.61082774e+04 -2.91119088e+01*T -1.97312757e-02*T**2 +1.95648468e-06*T**3; 6000 N !
  PARAMETER G(HCP_A3,ZR;0)    130    +8.82735628e+02 -3.32134836e+01*T -2.33280616e-02*T**2 +2.18767039e-06*T**3; 6000 N !
  PARAMETER G(HCP_A3,TA,ZR;0) 298.15 +30051.7;                6000 N ! 
  PARAMETER G(HCP_A3,W,ZR;0)  298.15 +8026.3+6.9345*T;        6000 N !

$ ------------------------------------------------------------------------------
$  PARAMETERS FOR BCC_A2
$ ------------------------------------------------------------------------------
 PHASE BCC_A2  %  1  1  !
    CONSTITUENT BCC_A2  : TA,W,ZR :  !
  PARAMETER G(BCC_A2,TA;0)    298.15 +1.36324104e+03 -3.76938792e+01*T -2.06041162e-02*T**2 +2.13791952e-06*T**3;                6000 N !
  PARAMETER G(BCC_A2,W;0)     298.15 +1.35827744e+03 -2.91119088e+01*T -1.97312757e-02*T**2 +1.95648468e-06*T**3;                 6000 N !
  PARAMETER G(BCC_A2,ZR;0)    298.15 +8.97964583e+03 -4.45683219e+01*T -1.91001685e-02*T**2 +1.74793243e-06*T**3;                 6000 N !
  PARAMETER G(BCC_A2,TA,W;0)  298.15 -26740.7+4.7010*T;       6000 N ! 
  PARAMETER G(BCC_A2,TA,W;1)  298.15 -7355.0+1.4538*T;        6000 N ! 
  PARAMETER G(BCC_A2,TA,ZR;0) 298.15 +29499.6+2.6723*T;       6000 N ! 
  PARAMETER G(BCC_A2,TA,ZR;1) 298.15 -4396.2+4.4302*T;        6000 N ! 
  PARAMETER G(BCC_A2,TA,ZR;2) 298.15 -6353.3+4.9066*T;        6000 N ! 
  PARAMETER G(BCC_A2,W,ZR;0)  298.15 -27355.0+49.8196*T;      6000 N ! 
  PARAMETER G(BCC_A2,W,ZR;1)  298.15 -1394.6+1.7438*T;        6000 N ! 
  PARAMETER G(BCC_A2,W,ZR;2)  298.15 +17298.1-16.5509*T;      6000 N ! 

$-------------------------------------------------------------------------------
$ PARAMETERS FOR COMPOUNDS
$-------------------------------------------------------------------------------
 PHASE W2ZR  %  2  0.666666666  0.333333334 !
    CONSTITUENT W2ZR  : TA,W : ZR :  !
  PARAMETER G(W2ZR,TA:ZR;0) 298.15  +1.10564059e+04 -3.62004140e+01*T -2.15120980e-02*T**2 +2.15450314e-06*T**3; 3000 N !
  PARAMETER G(W2ZR,W:ZR;0)  298.15  -6.59543650e+03 -2.85265004e+01*T -2.09302043e-02*T**2 +2.03354659e-06*T**3; 3000 N !
  PARAMETER G(W2ZR,TA,W:ZR;0) 298.15  -1.35816000e+04 -9.67500000e-01*T;                6000 N !
  PARAMETER G(W2ZR,TA,W:ZR;1) 298.15  -2.77496000e+04 +5.02540000e+00*T;               6000 N !
$ ----------------------------------------------------------------- END OF LINE
$

File: examples/TaWZr/optimized.tdb
$ Ta-W-Zr
$--------1---------2---------3---------4---------5---------6---------7---------8
$
$ TDB-file for the thermodynamic assessment of the Ta-W-Zr system
$
$-----------------------------------------------------------------------------
$ 2020.07.21
$ 
$ TDB file created by T.Abe, K.Hashimoto, and Y.Goto
$
$ National Institute for Materials Science. 
$ 1-2-1 Sengen, Tsukuba, Ibaraki 305-0047, Japan
$ e-mail: abe.taichi (at) nims.go.jp 
$ Copyright (C) NIMS 2020
$
$ ------------------------------------------------------------------------------
$ PARAMETERS ARE TAKEN FROM
$
$ Thermodynamic description of the Ta-W-Zr system,
$ C.Guo, C.Li, S.Shang, Z.Du, Int. J. Mater. Res., 105 (2014) 1048-1056.
$
$ 95Gui: Ta-Zr Ref.[15] 
$ Phase diagram and thermochemical properties of the Zr-Ta system  
$   An assessment based on Gibbs energy modelling,
$ A.F.Guillerment, J. Alloys Compd. , 226(1995), 174-184.
$ 
$ ------------------------------------------------------------------------------
$ Comments
$ Lattice stability is taken from Unary 5.0.
$ 
$ The vertical section in Fig. 11 can not be reproduced. As other 
$ figures are OK, it is not clear the reasons why.
$                                                                         T.A.
$
$ ------------------------------------------------------------------------------
 ELEMENT /-   ELECTRON_GAS              0.0000E+00  0.0000E+00  0.0000E+00!
 ELEMENT VA   VACUUM                    0.0000E+00  0.0000E+00  0.0000E+00!
 ELEMENT TA   BCC_A2                    1.8095E+02  5.6819E+03  4.1472E+01 !
 ELEMENT W    BCC_A2                    1.8385E+02  4.9700E+03  3.2620E+01 !
 ELEMENT ZR   HCP_A3                    9.1224E+01  5.5663E+03  3.9181E+01 !

$ ------------------------------------------------------------------------------
 TYPE_DEFINITION % SEQ *!
 DEFINE_SYSTEM_DEFAULT ELEMENT 2 !
 DEFAULT_COMMAND DEF_SYS_ELEMENT VA /- !

$--LIQUID--
PHASE LIQUID % 1 1.0 !
CONSTITUENT LIQUID : TA,W,ZR : !
PARAMETER G(LIQUID,TA;0) 10.0  +3.34449833E+04 -4.31591246E+01*T -1.99635084E-02*T**2 +1.83947499E-06*T**3 ; 6000 N !
PARAMETER G(LIQUID,W;0) 10.0  +5.30179317E+04 -4.52080887E+01*T -1.97281306E-02*T**2 +1.95556900E-06*T**3 ; 6000 N !
PARAMETER G(LIQUID,ZR;0) 10.0  +2.30588548E+04 -4.48557993E+01*T -2.33739406E-02*T**2 +2.20623418E-06*T**3 ; 6000 N !
PARAMETER G(LIQUID,TA,W;0) 10.0  -2.19526944E+04 -1.49095571E+00*T ; 6000 N !
PARAMETER G(LIQUID,TA,W;1) 10.0  -3.96476828E+03 -2.94293082E+00*T ; 6000 N !
PARAMETER G(LIQUID,TA,ZR;0) 10.0  +1.16692877E+04 -2.22062247E+00*T ; 6000 N !
PARAMETER G(LIQUID,TA,ZR;1) 10.0  -6.73376702E+03 -2.99264443E+00*T ; 6000 N !
PARAMETER G(LIQUID,W,ZR;0) 10.0  -4.64646626E+04 +2.88838611E+01*T ; 6000 N !
PARAMETER G(LIQUID,W,ZR;1) 10.0  -7.33270999E+03 +1.89931490E+00*T ; 6000 N !
PARAMETER G(LIQUID,W,ZR;2) 10.0  -3.21658548E+03 +9.08399523E+00*T ; 6000 N !
$--HCP_A3--
PHASE HCP_A3 % 1 1.0 !
CONSTITUENT HCP_A3 : TA,W,ZR : !
PARAMETER G(HCP_A3,TA;0) 10.0  +1.11730157E+04 -3.54733330E+01*T -2.06041162E-02*T**2 +2.13791952E-06*T**3 ; 6000 N !
PARAMETER G(HCP_A3,W;0) 10.0  +1.31247975E+04 -2.77916220E+01*T -1.97312757E-02*T**2 +1.95648468E-06*T**3 ; 6000 N !
PARAMETER G(HCP_A3,ZR;0) 10.0  -5.59318160E+02 -3.23436899E+01*T -2.33280616E-02*T**2 +2.18767039E-06*T**3 ; 6000 N !
PARAMETER G(HCP_A3,TA,ZR;0) 10.0  +2.76944245E+04 -2.71050171E-01*T ; 6000 N !
PARAMETER G(HCP_A3,W,ZR;0) 10.0  +4.19269020E+03 +7.57154652E+00*T ; 6000 N !
$--BCC_A2--
PHASE BCC_A2 % 1 1.0 !
CONSTITUENT BCC_A2 : TA,W,ZR : !
PARAMETER G(BCC_A2,TA;0) 10.0  -9.14716579E+03 -3.09510258E+01*T -2.06041162E-02*T**2 +2.13791952E-06*T**3 ; 6000 N !
PARAMETER G(BCC_A2,W;0) 10.0  -1.41542474E+03 -2.98624679E+01*T -1.97312757E-02*T**2 +1.95648468E-06*T**3 ; 6000 N !
PARAMETER G(BCC_A2,ZR;0) 10.0  +1.00619262E+04 -4.47513883E+01*T -1.91001685E-02*T**2 +1.74793243E-06*T**3 ; 6000 N !
PARAMETER G(BCC_A2,TA,W;0) 10.0  -3.50969424E+04 +2.07230078E+00*T ; 6000 N !
PARAMETER G(BCC_A2,TA,W;1) 10.0  -1.65737611E+04 +3.09720266E+00*T ; 6000 N !
PARAMETER G(BCC_A2,TA,ZR;0) 10.0  +4.54156927E+04 -8.45151515E+00*T ; 6000 N !
PARAMETER G(BCC_A2,TA,ZR;1) 10.0  -7.56499621E+03 +1.03393191E+01*T ; 6000 N !
PARAMETER G(BCC_A2,TA,ZR;2) 10.0  -1.42432575E+04 +6.69744192E+00*T ; 6000 N !
PARAMETER G(BCC_A2,W,ZR;0) 10.0  -3.30706027E+03 +5.73916881E+01*T ; 6000 N !
PARAMETER G(BCC_A2,W,ZR;1) 10.0  -5.87367635E+03 +1.04571449E+01*T ; 6000 N !
PARAMETER G(BCC_A2,W,ZR;2) 10.0  +3.59044552E+03 -4.14167234E+01*T ; 6000 N !
$--W2ZR--
PHASE W2ZR % 2 0.666666666 0.333333334 !
CONSTITUENT W2ZR : TA,W : ZR : !
PARAMETER G(W2ZR,TA:ZR;0) 10.0  +7.22256570E+03 -3.73416366E+01*T -2.15120980E-02*T**2 +2.15450314E-06*T**3 ; 6000 N !
PARAMETER G(W2ZR,W:ZR;0) 10.0  -9.29086811E+03 -2.86887272E+01*T -2.09302043E-02*T**2 +2.03354659E-06*T**3 ; 6000 N !
PARAMETER G(W2ZR,TA,W:ZR;0) 10.0  -1.64661622E+04 -1.72838801E+00*T ; 6000 N !
PARAMETER G(W2ZR,TA,W:ZR;1) 10.0  -2.65645963E+04 +3.52331474E+00*T ; 6000 N !
